Repository: calebhk98/test

# knowledge/ - the how-to library

**This file is generated. Do not edit it.** Run `python3 rome/sim/build_index.py`.

A tech tree that says *microscope requires glass* is useless to someone who does
not already know that one melted bead of glass gives 250x. The tree in
`../data/tech_tree.json` says WHAT and IN WHAT ORDER. These modules say HOW, at a
level of detail a competent non-specialist can act on: masses, ratios,
temperatures with Roman-observable proxies, vessel materials, how to tell it
worked, how it fails, what it costs, and what it will do to you.

File: rome/knowledge/10_metallurgy.md (part 2 of 2)
# Module 10: Metallurgy, Fuel and Refractories
### tin_bronze_solder - Solders and fluxes

**What it is / why you want it.** Joining metal without melting the whole
piece: soft solder (tin-lead) for lower-strength joins, hard
solder/brazing (copper-zinc or copper-silver filler) for stronger joints at
higher temperature. Flux keeps the joint clean so filler wets and bonds.

**Why you would never guess this.** The trap is flux sourcing. Borax, the
standard modern brazing flux, is NOT reliably available in 100 AD: it comes
from Tibetan/Central Asian deposits and only reaches the Mediterranean via
later trade (well documented from roughly the 8th century onward, common in
Europe by the 13th). The same caution applies to true ammonium chloride
("sal ammoniac"); Pliny does describe a salt from the region of the Ammon
oracle (NH XXXI), but whether it is chemically identical to true ammonium
chloride is disputed (attributed, unverified), so don't rely on it either.

**Prerequisites.** Tin (Cornwall) and lead for soft solder; copper and
brass or copper-silver for hard solder.

**Roman-available inputs.** Tin, lead (Pliny NH XXXIV names
*argentarium*, tin-lead solder used by silversmiths), pine/fir resin (mild
flux), natron (weaker but genuine flux/cleaning agent, Wadi Natrun, already
correctly identified elsewhere as sodium carbonate, not saltpetre).

**Procedure, soft solder.** Alloy roughly equal parts tin and lead
(ESTIMATED starting ratio, exact Roman proportions undocumented; more tin
lowers melting point, more lead is cheaper). Clean joint surfaces bright,
coat with resin flux. Heat the joint, not the solder directly, until it
melts solder on contact; feed it in to wick by capillary action and cool
undisturbed.

**Procedure, hard solder/brazing.** Use brass or copper-silver filler.
Clean surfaces and dust with natron flux (weaker than borax, clean more
thoroughly beforehand to compensate). Heat the joint to dull-bright red and
apply filler, which should flow into a clean, hot gap by capillary action.

**How you know it worked.** Filler wets thinly and evenly along the whole
seam, not beaded, and holds real load without separating.

**Failure modes.** Dirty surfaces or insufficient flux: beads up, weak
joint. Overheated: flux burns off before filler flows.

**Cost & labour.** Cheap and fast per joint, minutes; tin is the real
expense.

**Danger.** Same lead-exposure caution as `lead_silver_cupellation`.

**Confidence: HIGH** that Romans used tin-lead solder (Pliny explicit);
**HIGH** that borax/true ammonium chloride are unreliable in 100 AD
(well-documented trade timing); **MEDIUM** on resin/natron effectiveness
specifically, weaker and less consistent than borax.

---

### mercury - Retorting cinnabar (*hydrargyrum*)

**What it is / why you want it.** Metallic mercury, already a genuine
imperially-controlled Roman product. Future importance: vacuum technology
(pumps, barometers) and mirror-silvering, both far downstream, worth
securing supply chains for now.

**Why you would never guess this.** Obvious once you want it; unlike zinc,
mercury is comparatively easy, its boiling point (356.7 °C) is far below
the roasting temperature needed to break down cinnabar, so ordinary
condensation works fine. No boils-above-its-own-reduction-temperature trap.
This is exactly why mercury was isolated in antiquity while zinc was not.

**Prerequisites.** A retort and condenser; `refractory_fireclay` improves
durability.

**Roman-available inputs.** Cinnabar (mercury sulfide), mined at Sisapo
(near modern Almaden, Spain) under imperial monopoly, described at length
by Pliny (NH XXXIII), including the danger to workers and the use of
condemned/enslaved labour because of it.

**Procedure.**
1. Roast crushed cinnabar in a closed or near-closed retort: HgS plus
   oxygen yields mercury vapour and sulfur dioxide.
2. Lead vapour through a cooled pipe; mercury condenses readily past
   356.7 °C, collecting as liquid metal.
3. Store the collected liquid in sealed glass or ceramic vessels (already
   Roman-available glassware).

**How you know it worked.** Liquid, silvery, very dense, beads into round
droplets, stays liquid until roughly -39 °C.

**Failure modes.** Incomplete roasting: unreacted cinnabar left, still red,
easy to spot and re-roast. Leaky condenser: vapour escapes as fume, both
yield loss and serious inhalation hazard.

**Cost & labour.** Already a mature, state-controlled industry at Sisapo;
expect it to stay administratively restricted rather than freely scalable.

**Danger.** Severe and cumulative neurotoxin, already recognised by Romans
(Pliny). Never heat mercury or amalgams unventilated; never ingest.
Socially, this is an imperial monopoly resource, unauthorised operations
will draw serious attention.

**Later payoffs.** Vacuum pumps/barometers (mercury's density and low
vapour pressure make it the working fluid for early vacuum technology,
itself a prerequisite for vacuum tubes far downstream); mirror-silvering
(tin-foil-mercury amalgam on glass, far better than polished bronze/silver
*specula*, though the amalgam process is itself toxic).

**Confidence: HIGH.** Roman mercury mining at Sisapo, Pliny's account, and
the retort chemistry are all well attested and textbook respectively.

---

### antimony_arsenic_bismuth - Minor metals worth knowing about

**What it is / why you want it.** Three metals of very different near-term
usefulness, worth flagging together to know what's worth stockpiling now
versus what genuinely isn't available yet.

**Why you would never guess this.** Knowing which of these is worth any
effort now (none, urgently) versus which ore is worth quietly setting
aside for later.

**Prerequisites.** None; basic mining/roasting already Roman practice.

**Roman-available inputs.** Stibnite (antimony sulfide, cosmetic kohl,
Pliny NH XXXIII); orpiment and realgar (arsenic sulfides, pigments, Pliny
NH XXXIII-XXXIV). Bismuth: no confirmed Roman-available source at all.

**Procedure.** Antimony: stibnite is reducible to metal by roasting and
carbon reduction, similar to lead, though Roman use stays at the
sulfide-cosmetic stage; metallic antimony is brittle and useless alone,
its value is later, hardening lead alloys (type-metal, bearing metal).
Arsenic: orpiment/realgar were anciently alloyed into copper in some
pre-tin-bronze traditions, not standard Roman practice by 100 AD; later
use (lead-alloy hardening, far downstream semiconductor doping) is only a
long-range flag. Bismuth: historically confused with lead, tin and
antimony until the 18th century (Geoffroy, 1753), with no good evidence of
Roman recognition; melts around 271 °C, useful only much later for
fusible alloys. For now, simply stockpile stibnite, orpiment and realgar
ore rather than discard tailings; nothing here needs smelting yet.

**How you know it worked.** Not applicable; no near-term smelting attempt
is recommended.

**Failure modes.** Not applicable at this tier.

**Cost & labour.** Negligible beyond ore already being mined for cosmetic
and pigment use.

**Danger.** All three toxic, arsenic and antimony especially; handle with
the same care already applied by Roman pigment/cosmetic workers.

**Confidence: HIGH** on Roman availability and use of stibnite, orpiment,
realgar (Pliny explicit); **LOW** on near-term value in smelting to metal
now; **LOW** on bismuth being recognised as distinct at all in 100 AD.

---

### high_temp_furnace - Pushing past 1500 °C

**What it is / why you want it.** A ladder of methods to reach higher
sustained temperature, each a ceiling on which of the above entries
(especially `crucible_steel` and `alloy_steels_ferroalloys`) actually work.

**Why you would never guess this.** "Build a bigger fire" stops working
past a point: plain charcoal with strong forced air tops out short of
cleanly melting steel, let alone platinum or reducing silica. Each further
rung is a different trick, not more fuel.

**Prerequisites.** `bellows_water_blown` for rung 2; `refractory_fireclay`
throughout; `zinc_metal` and `wire_drawing` for rung 5.

**Roman-available inputs.** Charcoal or coke; firebrick for rung 3;
pyrolusite (MnO2, Roman-available) as one oxygen source for rung 4.

**Procedure, rungs in order of difficulty and temperature.**
1. Hand bellows, charcoal: roughly 1150-1250 °C. Good for bronze, wrought
   iron, glass, and comfortably covers `cementation_steel`'s 950-1100 °C.
2. Water-blown bellows or trompe (`bellows_water_blown`): roughly
   1400-1500 °C. Enough for cast iron, marginal for `crucible_steel`'s
   ~1600 °C target.
3. Regenerative preheat (Siemens principle, circa 1856): waste exhaust
   passes through a firebrick checkerwork that absorbs its heat, then
   incoming air is drawn through that hot brick instead of entering cold, a
   twin chamber swapping roles every 20-30 minutes. Preheated air (up to
   roughly 1000 °C) raises achievable flame temperature substantially,
   historically enabling steelmaking around 1600-1700 °C (Siemens-Martin),
   needing only better brickwork, nothing chemically new.
4. Oxy-hydrogen blowpipe: pure hydrogen burned in pure oxygen, historically
   used from the early 19th century to melt platinum (1768 °C), practically
   reaching on the order of 2000 °C. Needs its own gas chains: hydrogen
   from acid plus metal, oxygen from strongly heated pyrolusite (MnO2,
   Roman-available) or red mercury oxide, plus safe storage and a burner
   that mixes without detonating. Distant and high-payoff, not near-term.
5. Electric arc (much later): effectively unlimited within your
   refractories' limits, gated on a reliable electrical supply, itself
   gated on `zinc_metal` and `wire_drawing`. Closes the loop: this furnace
   ladder eventually needs the electrical tree it makes possible.

**How you know it worked.** Use the colour scale from `refractory_fireclay`
as your gauge; cross-check against hard references, platinum visibly
melting confirms step 4, cast iron flowing freely confirms step 2.

**Failure modes.** Assuming a bigger fire alone clears step 3 or beyond;
each rung is a different mechanism.

**Cost & labour.** Step 3 is a masonry project comparable in scale to the
blast furnace itself. Step 4 needs an entirely separate gas-chemistry
supply chain before the furnace part is even relevant.

**Danger.** Step 4: hydrogen-oxygen mixtures are a severe detonation hazard
if premixed before ignition, treat gas handling here as seriously as
anything in this guide.

**Confidence: HIGH** on the colour scale and regenerative preheat (well
documented, Siemens process); **MEDIUM** on exact oxy-hydrogen flame
temperature (practical figures commonly cluster near 2000 °C, higher
theoretical values quoted depending on stoichiometry, treat 2000 °C as
conservative); **LOW** on near-term Roman buildability of step 4's full
chain.

---

### alloy_steels_ferroalloys - Ferromanganese, ferrosilicon, tungsten and chrome steels

**What it is / why you want it.** The terminal, most advanced entry: alloys
giving steel special properties far beyond plain carbon steel. Included so
you know what exists and what ore to stockpile, not as a near-term recipe.

**Why you would never guess this.** Some of these are gated on electricity,
not on ore availability; ore is arguably already sitting in Roman-worked
ground in several cases, the missing piece is furnace temperature.

**Prerequisites.** The full iron/steel chain, `high_temp_furnace`; the
hardest items additionally need a working electrical supply
(`zinc_metal`, `wire_drawing`, and further downstream technology).

**Roman-available inputs.** Pyrolusite (MnO2, already Roman-available, used
e.g. as a glass decolouriser) for ferromanganese; ordinary silica sand for
ferrosilicon, universally available. Tungsten (as wolframite, a waste
mineral in tin-mining gangue, e.g. Cornwall) and chromium (chromite,
possibly present in Anatolian ophiolite belts, unverified) are not
recognised or worked as distinct materials by Rome at all.

**Procedure.** Ferromanganese: smelt pyrolusite alongside iron ore under
strongly reducing, high-temperature conditions (the blast-furnace-and-
beyond end of the furnace ladder); manganese ties up sulfur as manganese
sulfide, far less damaging than iron sulfide, reducing hot-shortness and
improving hardenability; ore is not the constraint here, furnace control
is. Ferrosilicon: reducing silica with carbon needs real industrial
temperatures above roughly 2000 °C, historically requiring electric arc
furnaces (late 19th century), gated on `high_temp_furnace`'s hardest
rungs. Tungsten and chromium steels: tungsten was not isolated until 1783
(the Elhuyar brothers), chromium not until 1797 (Vauquelin); both metals
(tungsten melts at 3422 °C) genuinely require electric-arc-era technology
to work with at all, no charcoal-and-bellows or regenerative-furnace path
reaches tungsten's melting point. For now, simply set aside unusually
heavy, dark waste mineral from tin workings rather than discard it,
resource-banking for a far later tier.

**How you know it worked.** Not testable at this tier; there is no
near-term attempt to compare against. Revisit once `high_temp_furnace`
step 4 or 5 and a real electrical supply both exist.

**Failure modes.** Attempting ferrosilicon or tungsten/chromium alloying
without electric-arc-level heat simply fails to reduce the ore at all, no
partial result, the charge stays unreacted rock and metal.

**Cost & labour.** Not meaningfully estimable this far ahead; treat this
whole entry as a resource-and-priority note, not a costed recipe.

**Danger.** None beyond ordinary furnace/ore-handling hazards at this
stage, since no actual smelting attempt is recommended yet.

**Confidence: MEDIUM** on ferromanganese/ferrosilicon chemistry and gating
(textbook); **LOW** on tungsten/chromium ore availability or recognition in
the Roman world specifically, reasoned inference about mineral
associations, not a confirmed archaeological claim.

---

## Sources and confidence

**Textbook chemistry/physics (HIGH, era-independent):** blackbody glow
colour vs. temperature; the iron-carbon phase diagram (cast iron's ~1147 °C
eutectic vs. pure iron's 1538 °C melting point); carbon diffusion during
cementation; temper colours (230/255/280/300 °C, standard published
values, ±10-20 °C source variation); zinc's melting (419.5 °C) and boiling
(907 °C) points and the reduction-vs-boiling trap; mercury's boiling
(356.7 °C) point; the reactivity-series logic behind zinc-copper cells;
platinum (1768 °C) and tungsten (3422 °C) melting points; the Siemens
regenerative principle.

**Historically attested Roman practice (HIGH-MEDIUM, cited where
possible):** cupellation and its "brightening" endpoint, litharge/red
lead/white lead (Pliny NH XXXIII-XXXIV; Vitruvius); mercury mining and
retorting at Sisapo/Almaden (Pliny NH XXXIII); brass by cementation with
calamine; stibnite, orpiment, realgar as cosmetics/pigments (Pliny NH
XXXIII-XXXIV); tin-lead solder, *argentarium* (Pliny NH XXXIV); coal use
in Roman Britain (archaeologically attested; Solinus's Bath account is
attributed, unverified); water wheels (Vitruvius X); Roman wire
cut/swaged from strip, not drawn.

**Cross-civilisation comparisons (HIGH):** Chinese cast iron from roughly
the 5th century BC and water-powered blast bellows by 31 AD (Hou Han Shu,
biography of Du Shi); European blast furnaces not before roughly the
12th-13th century AD; Indian (Zawar) zinc distillation per descensum,
dating debated, generally well after 100 AD.

**Later historical processes introduced ahead of their real-world timeline
(MEDIUM on mechanism, NOT claimed as Roman practice):** bar-scale
cementation/blister steel (17th century onward); Huntsman crucible steel
(1740s); finery/chafery and puddling (Henry Cort, 1784); the drawplate
(medieval, roughly 13th-14th century); coking coal for iron (17th-18th
century England); copper poling; the trompe (early-modern Pyrenean
forges); Siemens regenerative furnace (1856); oxy-hydrogen blowpipe
(early 19th century).

**My own extrapolation, flagged ESTIMATED/DERIVED in place:** charcoal
yield and charcoal-to-iron ratios; coppicing rotation lengths;
bellows/furnace air-volume reasoning (order-of-magnitude only); wire
anneal frequency; temper-colour application assignments; that borax and
true ammonium chloride are unavailable in 100 AD; the wolframite-in-tin-ore
and Anatolian-chromite notes; the germanium-from-zinc-residue note, the
single most speculative claim here, flagged LOW throughout.

**Anachronism checks applied throughout:** no crank (bellows use cams,
consistent with the crank not appearing before the Hierapolis sawmill,
3rd century AD); no graphite crucibles (fireclay-and-grog only); no New
World or costly Far-Eastern-only materials (borax excluded); natron always
sodium carbonate, never saltpetre; cast iron, coke, the blast furnace,
crucible steel and free zinc metal are framed throughout as new
technology this module introduces, not pre-existing Roman capability.
